Repository: romanszewczyk/Gd

# Temperature-dependent Jiles-Atherton model of gadolinium

Code and data for the Jiles-Atherton (JA) analysis of magnetic hysteresis in
polycrystalline gadolinium across its ferromagnetic range: twelve major B(H)
loops measured from -38 to +15 degrees C (the Curie point of the sample is
Tc = 18.3 degrees C = 291.5 K), described by one set of smooth, physically
interpretable temperature laws, with a GUM-compliant uncertainty assessment.
The repository accompanies the manuscript "Magnetization scaling and collapse
of the pinning energy scale in gadolinium approaching the Curie point"
(M. Nowicki, R. Szewczyk, A. Kolano-Burian, T. Charubin), submitted to
Physica B: Condensed Matter.

Measurement data: Dr. Michal Nowicki. Author of the analysis code: Roman
Szewczyk. MIT License (see `LICENSE`).

## Results

A 12-parameter global model reproduces all twelve major loops with a mean
adjusted R^2 of 0.99932 +/- 0.00022 (every loop above 0.99; mean 0.99923 in
the demanding -15 to +10 degrees C range near Tc). The root-mean-square
flux-density residual per loop is 20-32 mT, 27 mT on average, which is
0.8-1.4 % of each loop's peak-to-peak span.

```
Ms(T_K) = 2.139e6 * (1 - T_K/291.48)^0.281        [A/m]  critical power law
a(t)    = -0.4341*t^2 + 87.18*t + 7447.7          [A/m]  monotonic increase
k(t)    =  0.0824*t^2 -  1.835*t +   78.2         [A/m]  monotonic decrease (depinning near Tc)
c(t)    =  2.416e-4*t^2 + 5.333e-3*t + 0.1593     [-]    single minimum near -11 C
alpha   =  0                                             (t in degrees C, T_K in K)
```

Combined standard uncertainties of the order-parameter quantities:
Ms0 = 2.14 +/- 0.08 MA/m (3.6 %), Tc = 291.5 +/- 0.7 K (0.25 %),
beta = 0.281 +/- 0.019 (6.6 %). The global fit is well conditioned (condition
number of the scaled normal matrix approx. 1.1e4) and determines all four
temperature laws. The parameters are well determined but mutually dependent
(correlations a-Ms approx. +0.92, a-k approx. -0.35, k-c approx. +0.18), so
they are read jointly rather than in isolation. The decreasing trend of k(T)
toward Tc survives in more than 99 % of the Monte Carlo trials, and the
measurement system is not the factor limiting the analysis.

## Method in brief

Stage A fits each loop independently for (a, k, c, Ms) at alpha = 0. These
fits reach adjusted R^2 approx. 0.999 at every temperature, but a single loop
does not determine k and c uniquely near the Curie point, so their per-loop
values scatter. Stage A therefore serves as a diagnostic and as a source of
priors.

Stage B removes that degeneracy by fitting all twelve loops simultaneously
with the temperature dependence of every parameter constrained to a smooth
law: Ms as the critical power law Ms0*(1 - T_K/Tc)^beta, and a, k, c as
quadratics in t (degrees C), each pinned by its values at the three anchor
temperatures [-38, -11.5, +15]. The parameter vector is
x = [Ms0, beta, Tc, a/k/c at the three anchors], twelve numbers in total. The
objective is the mean over loops of (1 - R^2), which weights every loop
equally; a plain sum of squared errors would let the cold, high-Ms loops
dominate and under-fit near Tc. The search runs differential evolution
(seed 42, parallel workers) on a 500-point subsample of each loop, polishes
with Nelder-Mead, and reports final metrics on the full loops.

The JA differential equation is integrated per monotonic field segment with
an adaptive RK45 solver, which avoids the numerical instability that
fixed-step integration shows on the cold, high-Ms loops. The Langevin
function and its derivative are evaluated from their Taylor series below
|He/a| = 1e-3, where the closed forms would lose precision to cancellation.
The per-loop initial magnetisation is taken from the data as
M0 = B[0]/mu0 - H[0]. Unphysical parameter sets receive a finite 1e30
penalty so the optimiser can recover from them.

Two dedicated cross-checks bound the main modelling choices. The window/Tc
scan (`beta_window_crosscheck.py`) shows beta stays in 0.28-0.30 for every
fit window down to tau_min approx. 0.012, so the low apparent exponent is not
a finite-window artefact; it is instead controlled by the assumed Tc, rising
to about 0.31 when Tc is held at the single-crystal bulk value 293 K. The
alpha profile (`alpha_crosscheck.py`) re-optimises (a, k, c, Ms) for every
loop at fixed alpha up to 3e-3 and finds R^2 gains only in the fourth decimal
place and power-law shifts within the quoted uncertainties, which justifies
fixing alpha = 0.

## Data

`gd_processed.npz` (load with `np.load(..., allow_pickle=True)`; the arrays
are ragged) holds `temperatures` and the pairs `major_H/major_B`,
`mid_H/mid_B`, `minor_H/minor_B`. Fields range from 400 to 55000 A/m
(25 amplitudes) at 3 Hz. The present analysis uses the major loops (peak
field 55 kA/m). The `allow_pickle=True` load is intentional and applies only
to this trusted local file; do not extend it to untrusted inputs.

File: 03_results/tables/parameters_per_temperature.csv
T_C,a_A_m,k_A_m,c,Ms_A_m,alpha,R2,R2_adj,RMSE_T
-38,3308.2,186.1,0.09190,1324668.5,0.0,0.99965,0.99965,0.02681
-35,3727.8,173.3,0.11801,1318903.2,0.0,0.99967,0.99967,0.02584
-30,4375.8,188.8,0.25571,1273077.3,0.0,0.99966,0.99966,0.02468
-25,4967.5,193.8,0.32105,1267269.8,0.0,0.99963,0.99963,0.02515
-20,5633.5,182.8,0.03972,1226972.5,0.0,0.99958,0.99958,0.02525
-15,6290.9,148.6,0.03071,1189073.8,0.0,0.99951,0.99951,0.02590
-10,6927.5,135.6,0.01276,1122055.1,0.0,0.99946,0.99946,0.02526
-5,5999.9,356.9,0.34606,1016462.1,0.0,0.99853,0.99852,0.03918
0,7263.3,178.0,0.02825,975639.5,0.0,0.99914,0.99914,0.02756
5,8126.3,187.4,0.21000,907788.7,0.0,0.99917,0.99917,0.02449
10,8103.6,170.9,0.16275,780613.4,0.0,0.99913,0.99913,0.02219
15,7535.9,143.9,0.01825,587643.4,0.0,0.99913,0.99913,0.01703

File: 03_results/tables/parameters_physical.csv
T_C,a_A_m,k_A_m,c,Ms_A_m,alpha,R2,R2_adj,RMSE_T
-38,3507.9,266.9,0.30543,1348461.2,0.0,0.99951,0.99950,0.03210
-35,3864.5,243.3,0.26853,1327902.8,0.0,0.99964,0.99964,0.02685
-30,4441.5,207.4,0.21669,1291707.6,0.0,0.99951,0.99951,0.02947
-25,4996.8,175.6,0.17693,1252709.0,0.0,0.99948,0.99948,0.02987
-20,5530.4,147.9,0.14925,1210324.6,0.0,0.99948,0.99948,0.02817
-15,6042.3,124.3,0.13365,1163753.6,0.0,0.99932,0.99932,0.03045
-10,6532.5,104.8,0.13012,1111847.2,0.0,0.99938,0.99938,0.02717
-5,7000.9,89.4,0.13867,1052860.7,0.0,0.99924,0.99924,0.02811
0,7447.7,78.2,0.15930,983929.0,0.0,0.99920,0.99920,0.02659
5,7872.8,71.1,0.19200,899764.3,0.0,0.99915,0.99915,0.02478
10,8276.1,68.1,0.23679,788503.8,0.0,0.99910,0.99910,0.02251
15,8657.7,69.2,0.29365,609526.3,0.0,0.99882,0.99882,0.01990
